Repository: mantid-roman/aziz_scripts

File: GEM/UnitTest/Cycle_09_5/calibration_mantid/y2o3_cycle095.out (part 1 of 7)


        **********************************************************
        ** PROGRAM FullProf.2k (Version 4.60 - Mar2009-ILL JRC) **
        **********************************************************
                       M U L T I -- P A T T E R N                
            Rietveld, Profile Matching & Integrated Intensity
                 Refinement of X-ray and/or Neutron Data


    Date: 29/03/2010  Time: 12:20:29.364                              

 => PCR file code: y2o3_cycle095
 => DAT file code: gem48560.gss         -> Relative contribution: 0.0000                                                            
 => DAT file code: gem48560.gss         -> Relative contribution: 0.0000                                                            
 => DAT file code: gem48560.gss         -> Relative contribution: 0.0000                                                            
 => DAT file code: gem48560.gss         -> Relative contribution: 0.0000                                                            
 => DAT file code: gem48560.gss         -> Relative contribution: 0.0000                                                            
 => DAT file code: gem48560.gss         -> Relative contribution: 1.0000                                                            

 ==> CONDITIONS OF THIS RUN FOR PATTERN No.:  1

 => Global Refinement of neutron powder data                                    
 => Neutron Time-Of-Flight data                                                 
 => Abcisa variable is T.O.F. in microsecs
 => Title:4411  Y2O3  cycle 095

 => Number of phases:    1
 => Number of excluded regions:    2
 => Number of scattering factors supplied:    0
 => March-Dollase model for preferred orientation
 => Unit weights will be applied
 => Asymmetry correction as in J.Appl.Cryst. 26,128(1993)
 => Background refined by polynomial function
 => The   13th default profile function was selected
 => T.O.F Profile Function #3 
    Ikeda-Carpenter function convoluted with pseudo-Voigt:
    Omega(DT) =  (1+delta(t)*R) <*> TCH-Pseudo-Voigt  

 ==> CONDITIONS OF THIS RUN FOR PATTERN No.:  2

 => Global Refinement of neutron powder data                                    
 => Neutron Time-Of-Flight data                                                 
 => Abcisa variable is T.O.F. in microsecs
 => Title:4411  Y2O3  cycle 095

 => Number of phases:    1
 => Number of excluded regions:    2
 => Number of scattering factors supplied:    0
 => March-Dollase model for preferred orientation
 => Unit weights will be applied
 => Asymmetry correction as in J.Appl.Cryst. 26,128(1993)
 => Background refined by polynomial function
 => The   13th default profile function was selected
 => T.O.F Profile Function #3 
    Ikeda-Carpenter function convoluted with pseudo-Voigt:
    Omega(DT) =  (1+delta(t)*R) <*> TCH-Pseudo-Voigt  

 ==> CONDITIONS OF THIS RUN FOR PATTERN No.:  3

 => Global Refinement of neutron powder data                                    
 => Neutron Time-Of-Flight data                                                 
 => Abcisa variable is T.O.F. in microsecs
 => Title:4411  Y2O3  cycle 095

 => Number of phases:    1
 => Number of excluded regions:    2
 => Number of scattering factors supplied:    0
 => March-Dollase model for preferred orientation
 => Unit weights will be applied
 => Asymmetry correction as in J.Appl.Cryst. 26,128(1993)
 => Background refined by polynomial function
 => The   13th default profile function was selected
 => T.O.F Profile Function #3 
    Ikeda-Carpenter function convoluted with pseudo-Voigt:
    Omega(DT) =  (1+delta(t)*R) <*> TCH-Pseudo-Voigt  

 ==> CONDITIONS OF THIS RUN FOR PATTERN No.:  4

 => Global Refinement of neutron powder data                                    
 => Neutron Time-Of-Flight data                                                 
 => Abcisa variable is T.O.F. in microsecs
 => Title:4411  Y2O3  cycle 095

 => Number of phases:    1
 => Number of excluded regions:    2
 => Number of scattering factors supplied:    0
 => March-Dollase model for preferred orientation
 => Unit weights will be applied
 => Asymmetry correction as in J.Appl.Cryst. 26,128(1993)
 => Background refined by polynomial function
 => The   13th default profile function was selected
 => T.O.F Profile Function #3 
    Ikeda-Carpenter function convoluted with pseudo-Voigt:
    Omega(DT) =  (1+delta(t)*R) <*> TCH-Pseudo-Voigt  

 ==> CONDITIONS OF THIS RUN FOR PATTERN No.:  5

 => Global Refinement of neutron powder data                                    
 => Neutron Time-Of-Flight data                                                 
 => Abcisa variable is T.O.F. in microsecs
 => Title:4411  Y2O3  cycle 095

 => Number of phases:    1
 => Number of excluded regions:    2
 => Number of scattering factors supplied:    0
 => March-Dollase model for preferred orientation
 => Unit weights will be applied
 => Asymmetry correction as in J.Appl.Cryst. 26,128(1993)
 => Background refined by polynomial function
 => The   13th default profile function was selected
 => T.O.F Profile Function #3 
    Ikeda-Carpenter function convoluted with pseudo-Voigt:
    Omega(DT) =  (1+delta(t)*R) <*> TCH-Pseudo-Voigt  

 ==> CONDITIONS OF THIS RUN FOR PATTERN No.:  6

 => Global Refinement of neutron powder data                                    
 => Neutron Time-Of-Flight data                                                 
 => Abcisa variable is T.O.F. in microsecs
 => Title:4411  Y2O3  cycle 095

 => Number of phases:    1
 => Number of excluded regions:    2
 => Number of scattering factors supplied:    0
 => March-Dollase model for preferred orientation
 => Unit weights will be applied
 => Asymmetry correction as in J.Appl.Cryst. 26,128(1993)
 => Background refined by polynomial function
 => The   13th default profile function was selected
 => T.O.F Profile Function #3 
    Ikeda-Carpenter function convoluted with pseudo-Voigt:
    Omega(DT) =  (1+delta(t)*R) <*> TCH-Pseudo-Voigt  

 ==> INPUT/OUTPUT OPTIONS:

 => Generate bacground file *.bac
 => Generate file *.PRF for plot
 => Output Integrated Intensities
 => Generate bacground file *.bac
 => Generate file *.PRF for plot
 => Output Integrated Intensities
 => Generate bacground file *.bac
 => Generate file *.PRF for plot
 => Output Integrated Intensities
 => Generate bacground file *.bac
 => Generate file *.PRF for plot
 => Output Integrated Intensities
 => Generate bacground file *.bac
 => Generate file *.PRF for plot
 => Output Integrated Intensities
 => Generate bacground file *.bac
 => Generate file *.PRF for plot
 => Output Integrated Intensities
 => Generate new input file *.PCR
 => Plot pattern at each cycle
 => Absorption correction type: 2
 => Base of peaks: 2.0*HW*    3.00
 => Absorption correction type: 2
 => Base of peaks: 2.0*HW*    3.00
 => Absorption correction type: 2
 => Base of peaks: 2.0*HW*    3.00
 => Absorption correction type: 2
 => Base of peaks: 2.0*HW*    3.00
 => Absorption correction type: 2
 => Base of peaks: 2.0*HW*    3.00
 => Absorption correction type: 2
 => Base of peaks: 2.0*HW*    3.00

 => Number of cycles:   15
 => Relaxation factors ==>    for coordinates:  1.00
 => for anisotropic temperature factors:  1.00
 => for halfwidth/strain/size parameters:  1.00
 => for lattice constants and propagation vectors:  1.00
 => EPS-value for convergence:    0.3

 => Excluded regions for Pattern#  1
    From     to
      0.0000   1200.0000
  17000.0000 100000.0000


 => Excluded regions for Pattern#  2
    From     to
      0.0000   2250.0000
  17000.0000 100000.0000


 => Excluded regions for Pattern#  3
    From     to
      0.0000   2500.0000
  17000.0000 100000.0000


 => Excluded regions for Pattern#  4
    From     to
      0.0000   4000.0000
  17000.0000 100000.0000


 => Excluded regions for Pattern#  5
    From     to
      0.0000   4000.0000
  17000.0000 100000.0000


 => Excluded regions for Pattern#  6
    From     to
      0.0000   4000.0000
  16000.0000 100000.0000

 => Instrumental Resolution read from file: gem_cycle084.irf
 => Title of data: Instrumental resolution function for GEM/ISIS   cycle084 26/11/2008  GEM42239  Y2O3

 => The resolution function is IRESOL:   5 for profile function #  13
    Input resolution parameters:

        Dtt1_i       Dtt2_i     TwoThetaBank      Zero_i
     779.89001       0.69788       9.39000       2.59362

        Sig2_i        Sig1_i        Sig0_i
       0.00000     153.30299       0.00000

      Gamma2_i      Gamma1_i      Gamma0_i
       0.00000       0.00000       0.00000

      Alpha0_i       Beta0_i       Alpha1_i      Kappa_i

      Alpha0_i       Beta0_i       Alpha1_i      Beta1_i
       1.59711      27.95407       1.49680      46.02592


  => Time of flight limited to the range: [     1200.00 ,    100000.00] microseconds
 => Instrumental Resolution read from file: gem_cycle084.irf
 => Title of data: Instrumental resolution function for GEM/ISIS   cycle084 26/11/2008  GEM42239  Y2O3

 => The resolution function is IRESOL:   5 for profile function #  13
    Input resolution parameters:

        Dtt1_i       Dtt2_i     TwoThetaBank      Zero_i
    1461.81006       4.32196      17.98000      26.75854

        Sig2_i        Sig1_i        Sig0_i
       0.00000     251.50400       0.00000

      Gamma2_i      Gamma1_i      Gamma0_i
       0.00000       2.23100       0.00000

      Alpha0_i       Beta0_i       Alpha1_i      Kappa_i

      Alpha0_i       Beta0_i       Alpha1_i      Beta1_i
       1.59711      27.95407       1.49680      46.02592


  => Time of flight limited to the range: [     1500.00 ,    100000.00] microseconds
 => Instrumental Resolution read from file: gem_cycle084.irf
 => Title of data: Instrumental resolution function for GEM/ISIS   cycle084 26/11/2008  GEM42239  Y2O3

 => The resolution function is IRESOL:   5 for profile function #  13
    Input resolution parameters:

        Dtt1_i       Dtt2_i     TwoThetaBank      Zero_i
    2811.84009      -0.86288      34.96000      -6.48264

        Sig2_i        Sig1_i        Sig0_i
       0.00000     257.44000       0.00000

      Gamma2_i      Gamma1_i      Gamma0_i
       0.00000       4.50100       0.00000

      Alpha0_i       Beta0_i       Alpha1_i      Kappa_i

      Alpha0_i       Beta0_i       Alpha1_i      Beta1_i
       1.59711      27.95407       1.49680      46.02592


  => Time of flight limited to the range: [     2000.00 ,    100000.00] microseconds
 => Instrumental Resolution read from file: gem_cycle084.irf
 => Title of data: Instrumental resolution function for GEM/ISIS   cycle084 26/11/2008  GEM42239  Y2O3

 => The resolution function is IRESOL:   5 for profile function #  13
    Input resolution parameters:

        Dtt1_i       Dtt2_i     TwoThetaBank      Zero_i
    4890.95020      -5.69251      63.62000     -18.73873

        Sig2_i        Sig1_i        Sig0_i
       0.00000     195.35500       0.00000

      Gamma2_i      Gamma1_i      Gamma0_i
       0.00000       4.49900       0.00000

      Alpha0_i       Beta0_i       Alpha1_i      Kappa_i

      Alpha0_i       Beta0_i       Alpha1_i      Beta1_i
       1.59711      27.95407       1.49680      46.02592


  => Time of flight limited to the range: [     2800.00 ,    100000.00] microseconds
 => Instrumental Resolution read from file: gem_cycle084.irf
 => Title of data: Instrumental resolution function for GEM/ISIS   cycle084 26/11/2008  GEM42239  Y2O3

 => The resolution function is IRESOL:   5 for profile function #  13
    Input resolution parameters:

        Dtt1_i       Dtt2_i     TwoThetaBank      Zero_i
    6674.16016     -10.16193      91.30000     -14.89714

        Sig2_i        Sig1_i        Sig0_i
       0.00000      72.50400       0.00000

      Gamma2_i      Gamma1_i      Gamma0_i
       0.00000       3.91800       0.00000

      Alpha0_i       Beta0_i       Alpha1_i      Kappa_i

      Alpha0_i       Beta0_i       Alpha1_i      Beta1_i
       1.59711      27.95407       1.49680      46.02592


  => Time of flight limited to the range: [     3000.00 ,    100000.00] microseconds
 => Instrumental Resolution read from file: gem_cycle084.irf
 => Title of data: Instrumental resolution function for GEM/ISIS   cycle084 26/11/2008  GEM42239  Y2O3

 => The resolution function is IRESOL:   5 for profile function #  13
    Input resolution parameters:

        Dtt1_i       Dtt2_i     TwoThetaBank      Zero_i
    9079.04980     -16.63645     154.39999     -13.66699

        Sig2_i        Sig1_i        Sig0_i
       0.00000      42.06600       0.00000

      Gamma2_i      Gamma1_i      Gamma0_i
       0.00000       2.89200       0.00000

      Alpha0_i       Beta0_i       Alpha1_i      Kappa_i

      Alpha0_i       Beta0_i       Alpha1_i      Beta1_i
       1.59711      27.95407       1.49680      46.02592


  => Time of flight limited to the range: [     3000.00 ,    130000.00] microseconds
 => Number of Least-Squares parameters varied:    12

 =>--------------------------->
 =>------->  PATTERN number:  1
 =>--------------------------->
 => Global parameters and codes ==>
 => Zero-point:     1.4190    0.0000
 => Background parameters and codes ==>
 => Origin of polynomial at 2theta/TOF/E(KeV): 3000.000  
 73.4670    -34.0720     21.3420    -3.48940    0.348240     0.00000    
        0.00        0.00        0.00        0.00        0.00        0.00
 => D-spacing to T.O.F. coefficient dtt1 and code:    779.890     0.000
 => D-spacing to T.O.F. coefficient dtt2 and code:      1.429     0.000
 => T.O.F. 2theta average detector angle      :      9.390

 => Reading Intensity data  =>>

 -> Format ISIS multi-bank 
 -> Title: 48560 Holland Dr D         Y2O3   8 mm   15x40mm Ch 15-FEB-2010 17:38:06                                                            
 -> COMMENT: # File generated by Mantid:                                                                                                         
 -> COMMENT: # Instrument: GEM                                                                                                                   
 -> COMMENT: # Data for spectrum :0                                                                                                              
 => Input Data for RALF binning type are internally modified
    Intensities and Standard deviations are trasformed as:
          Ycorr(i)=fac_y*Yread(i)/(TOF(i+1)-TOF(i))
          Scorr(i)=fac_y*Sread(i)/(TOF(i+1)-TOF(i))  (with fac_y=1000 by default)
    Sum of variances:    0.00000    
    Warning! Problem reading variances! => Variance assumed to be equal to Intensity 
 ==> T.O.F. range, and number of points:
    TOFmin:    1200.960938  TOFmax:   28824.177734
    No. of points:   2564

 =>--------------------------->
 =>------->  PATTERN number:  2
 =>--------------------------->
 => Global parameters and codes ==>
 => Zero-point:   -20.1840    0.0000
 => Background parameters and codes ==>
 => Origin of polynomial at 2theta/TOF/E(KeV): 3000.000  
 46.8500    -10.5120     11.5160    -2.50830    0.322360     0.00000    
        0.00        0.00        0.00        0.00        0.00        0.00
 => D-spacing to T.O.F. coefficient dtt1 and code:   1482.220     0.000
 => D-spacing to T.O.F. coefficient dtt2 and code:      1.140     0.000
 => T.O.F. 2theta average detector angle      :     17.980

 => Reading Intensity data  =>>

 => Input Data for RALF binning type are internally modified
    Intensities and Standard deviations are trasformed as:
          Ycorr(i)=fac_y*Yread(i)/(TOF(i+1)-TOF(i))
          Scorr(i)=fac_y*Sread(i)/(TOF(i+1)-TOF(i))  (with fac_y=1000 by default)
    Sum of variances:   0.218097E+07
    Maximum R-expected:       2.3210
 ==> T.O.F. range, and number of points:
    TOFmin:    1500.845581  TOFmax:   20647.832031
    No. of points:   2323

 =>--------------------------->
 =>------->  PATTERN number:  3
 =>--------------------------->
 => Global parameters and codes ==>
 => Zero-point:     2.6400    0.0000
 => Background parameters and codes ==>
 => Origin of polynomial at 2theta/TOF/E(KeV): 3400.000  
 45.9540    -19.5310     36.2640    -11.2100     1.84510     0.00000    
        0.00        0.00        0.00        0.00        0.00        0.00
 => D-spacing to T.O.F. coefficient dtt1 and code:   2820.082     0.000
 => D-spacing to T.O.F. coefficient dtt2 and code:      0.348     0.000
 => T.O.F. 2theta average detector angle      :     34.960

 => Reading Intensity data  =>>

 => Input Data for RALF binning type are internally modified
    Intensities and Standard deviations are trasformed as:
          Ycorr(i)=fac_y*Yread(i)/(TOF(i+1)-TOF(i))
          Scorr(i)=fac_y*Sread(i)/(TOF(i+1)-TOF(i))  (with fac_y=1000 by default)
    Sum of variances:   0.102607E+07
    Maximum R-expected:       0.9194
 ==> T.O.F. range, and number of points:
    TOFmin:    2000.615112  TOFmax:   21614.289062
    No. of points:   2063

 =>--------------------------->
 =>------->  PATTERN number:  4
 =>--------------------------->
 => Global parameters and codes ==>
 => Zero-point:   -23.8220    0.0000
 => Background parameters and codes ==>
 => Origin of polynomial at 2theta/TOF/E(KeV): 3000.000  
 58.4070    -23.4580     29.3860    -6.63420    0.858800     0.00000    
        0.00        0.00        0.00        0.00        0.00        0.00
 => D-spacing to T.O.F. coefficient dtt1 and code:   4890.950     0.000
 => D-spacing to T.O.F. coefficient dtt2 and code:    -10.456     0.000
 => T.O.F. 2theta average detector angle      :     63.620

 => Reading Intensity data  =>>

 => Input Data for RALF binning type are internally modified
    Intensities and Standard deviations are trasformed as:
          Ycorr(i)=fac_y*Yread(i)/(TOF(i+1)-TOF(i))
          Scorr(i)=fac_y*Sread(i)/(TOF(i+1)-TOF(i))  (with fac_y=1000 by default)
    Sum of variances:    372890.    
    Maximum R-expected:       0.5367
 ==> T.O.F. range, and number of points:
    TOFmin:    2802.083496  TOFmax:   19622.154297
    No. of points:   1744

 =>--------------------------->
 =>------->  PATTERN number:  5
 =>--------------------------->
 => Global parameters and codes ==>
 => Zero-point:     4.2650    0.0000
 => Background parameters and codes ==>
 => Origin of polynomial at 2theta/TOF/E(KeV): 3000.000  
 75.4010    -38.8670     29.8100    -5.22000    0.552960     0.00000    
        0.00        0.00        0.00        0.00        0.00        0.00
 => D-spacing to T.O.F. coefficient dtt1 and code:   6667.233     0.000
 => D-spacing to T.O.F. coefficient dtt2 and code:     -6.790     0.000
 => T.O.F. 2theta average detector angle      :     91.300

 => Reading Intensity data  =>>

 => Input Data for RALF binning type are internally modified
    Intensities and Standard deviations are trasformed as:
          Ycorr(i)=fac_y*Yread(i)/(TOF(i+1)-TOF(i))
          Scorr(i)=fac_y*Sread(i)/(TOF(i+1)-TOF(i))  (with fac_y=1000 by default)
    Sum of variances:    210061.    
    Maximum R-expected:       0.5458
 ==> T.O.F. range, and number of points:
    TOFmin:    3001.745361  TOFmax:   17883.671875
    No. of points:   1637

 =>--------------------------->
 =>------->  PATTERN number:  6
 =>--------------------------->
 => Global parameters and codes ==>
 => Zero-point:     4.7770  121.0000
 => Background parameters and codes ==>
 => Origin of polynomial at 2theta/TOF/E(KeV): 3000.000  
 114.610    -52.4020     25.6800    -6.96340    0.740100     0.00000    
       41.00       21.00       11.00        0.00        0.00        0.00
 => D-spacing to T.O.F. coefficient dtt1 and code:   9077.368    31.000
 => D-spacing to T.O.F. coefficient dtt2 and code:    -10.284   111.000
 => T.O.F. 2theta average detector angle      :    154.400

 => Reading Intensity data  =>>

 => Input Data for RALF binning type are internally modified
    Intensities and Standard deviations are trasformed as:
          Ycorr(i)=fac_y*Yread(i)/(TOF(i+1)-TOF(i))
          Scorr(i)=fac_y*Sread(i)/(TOF(i+1)-TOF(i))  (with fac_y=1000 by default)
    Sum of variances:    176359.    
    Maximum R-expected:       0.7315
 ==> T.O.F. range, and number of points:
    TOFmin:    3002.366211  TOFmax:   16106.389648
    No. of points:   1599
 --------------------------------------------------------------------------------
 => Phase  No. 1
      Y2O3                                                                  
 --------------------------------------------------------------------------------
 =>-------> Pattern#  1
 => Crystal Structure Refinement
 => Preferred orientation vector:   0.0000  0.0000  1.0000
 =>-------> Pattern#  2
 => Crystal Structure Refinement
 => Preferred orientation vector:   0.0000  0.0000  1.0000
 =>-------> Pattern#  3
 => Crystal Structure Refinement
 => Preferred orientation vector:   0.0000  0.0000  1.0000
 =>-------> Pattern#  4
 => Crystal Structure Refinement
 => Preferred orientation vector:   0.0000  0.0000  1.0000
 =>-------> Pattern#  5
 => Crystal Structure Refinement
 => Preferred orientation vector:   0.0000  0.0000  1.0000
 =>-------> Pattern#  6
 => Crystal Structure Refinement
 => Preferred orientation vector:   0.0000  0.0000  1.0000

 =>-------> Data for PHASE: 1
 => Number of atoms:    3
 => Number of distance  constraints:    0
 => Number of angle     constraints:    0

 => Symmetry information on space group: I A -3              
 -> The multiplicity of the general position is:  48
 -> The space group is Centric (-1 at origin)   
 -> Lattice type  I: { 000; 1/2 1/2 1/2 }+                         
 -> Reduced set of symmetry operators:

  No.  IT   Symmetry symbol    Rotation part     Associated Translation
   1: ( 1)   1            -->     ( x, y, z) + {  0.0000  0.0000  0.0000}
   2: ( 4)   2 ( x, 0, 0) -->     ( x,-y,-z) + {  0.5000  0.5000  0.0000}
   3: ( 3)   2 ( 0, y, 0) -->     (-x, y,-z) + {  0.0000  0.5000  0.5000}
   4: ( 2)   2 ( 0, 0, z) -->     (-x,-y, z) + {  0.5000  0.0000  0.5000}
   5: ( 9)  3- ( x, x, x) -->     ( y, z, x) + {  0.0000  0.0000  0.0000}
   6: (12)  3- (-x, x,-x) -->     (-y,-z, x) + {  0.5000  0.0000  0.5000}
   7: (11)  3- (-x,-x, x) -->     ( y,-z,-x) + {  0.5000  0.5000  0.0000}
   8: (10)  3- ( x,-x,-x) -->     (-y, z,-x) + {  0.0000  0.5000  0.5000}
   9: ( 5)  3+ ( x, x, x) -->     ( z, x, y) + {  0.0000  0.0000  0.0000}
  10: ( 8)  3+ (-x,-x, x) -->     (-z, x,-y) + {  0.0000  0.5000  0.5000}
  11: ( 7)  3+ ( x,-x,-x) -->     (-z,-x, y) + {  0.5000  0.0000  0.5000}
  12: ( 6)  3+ (-x, x,-x) -->     ( z,-x,-y) + {  0.5000  0.5000  0.0000}


        Information on Space Group: 
        --------------------------- 

 =>  Number of Space group: 206
 => Hermann-Mauguin Symbol: I a -3
 =>            Hall Symbol: -I 2b 2c 3
 =>   Table Setting Choice: 
 =>           Setting Type: IT (Generated from Hermann-Mauguin symbol)
 =>         Crystal System: Cubic
 =>             Laue Class: m-3
 =>            Point Group: m-3
 =>        Bravais Lattice: I
 =>         Lattice Symbol: cI
 => Reduced Number of S.O.:  12
 =>   General multiplicity:  48
 =>         Centrosymmetry: Centric (-1 at origin)
 => Generators (exc. -1&L):   3
 =>        Asymmetric unit:  0.000 <= x <=  0.500
                             0.000 <= y <=  0.500
                             0.000 <= z <=  0.250
 => List of S.O. without inversion and lattice centring translations
 => SYMM( 1): x,y,z                                => SYMM( 2): x+1/2,-y+1/2,-z
 => SYMM( 3): -x,y+1/2,-z+1/2                      => SYMM( 4): -x+1/2,-y,z+1/2
 => SYMM( 5): y,z,x                                => SYMM( 6): -y+1/2,-z,x+1/2
 => SYMM( 7): y+1/2,-z+1/2,-x                      => SYMM( 8): -y,z+1/2,-x+1/2
 => SYMM( 9): z,x,y                                => SYMM(10): -z,x+1/2,-y+1/2
 => SYMM(11): -z+1/2,-x,y+1/2                      => SYMM(12): z+1/2,-x+1/2,-y


 => Initial parameters ==>
 Atom    Ntyp                  X         Y         Z         B         occ.         in  fin  Spc  Mult
                             B11       B22       B33       B12       B13       B23
 Y1     Y                  0.25000   0.25000   0.25000   0.26141   0.16667           0    0    0    8
                 Codes:    0.00000   0.00000   0.00000  81.00000   0.00000
                 Betas:    0.00000   0.00000   0.00000   0.00000   0.00000   0.00000
                 Codes:    0.00000   0.00000   0.00000   0.00000   0.00000   0.00000
 Y2     Y                 -0.03249   0.00000   0.25000   0.25208   0.50000           0    0    0   24
                 Codes:    0.00000   0.00000   0.00000  91.00000   0.00000
                 Betas:    0.00000   0.00000   0.00000   0.00000   0.00000   0.00000
                 Codes:    0.00000   0.00000   0.00000   0.00000   0.00000   0.00000
 O1     O                  0.39071   0.15216   0.38002   0.34396   1.00000           0    0    0   48
                 Codes:    0.00000   0.00000   0.00000 101.00000   0.00000
                 Betas:    0.00000   0.00000   0.00000   0.00000   0.00000   0.00000
                 Codes:    0.00000   0.00000   0.00000   0.00000   0.00000   0.00000

 => IT IS ASSUMED THAT THE FIRST GIVEN SITE IS FULLY OCCUPIED
    (If this is not the case, change the order of atoms to obtain correct values for the content of the unit cell)
    The given occupation factors have been obtained mutiplying m/M by   1.0000
      -> Atom: Y   ,  Chemical element: Y   Atomic Mass:    88.9059
      -> Atom: Y   ,  Chemical element: Y   Atomic Mass:    88.9059
      -> Atom: O   ,  Chemical element: O   Atomic Mass:    15.9994
 => The given value of ATZ is        567.00 the program has calculated:        3613.05
    The value of ATZ given in the input PCR file will be used for quantitative analysis
 => The chemical content of the unit cell is: 
       8.0000 Y    +  23.9995 Y    +  47.9990 O      
 => The normalized site occupation numbers in % are: 
     100.0000 Y1     :       99.9980 Y2     :       99.9980 O1       

 =>-------> PROFILE PARAMETERS FOR PATTERN:  1

 => Overall scale factor:    1.17560    
 => T.O.F. Extinction parameter:   0.0000
 => Overall temperature factor:      0.00000
 => T.O.F. Gaussian variances Sig-2, Sig-1, Sig-0:      0.00000     6.60100     0.00000
 => T.O.F. <Unused> Xt,Yt parameters:       0.0000      0.0000
 => T.O.F. Gaussian and <unused> Size parameters Z1,Z0  :      0.00000     0.00000
 => T.O.F. Lorentzian FWHM Gam-2, Gam-1, Gam-0:      0.00000     0.00000     0.00000
 => T.O.F. Lorentzian strain and size parameters (LStr,LSiz):      0.00000     0.00000
 => Direct cell parameters:   10.6057  10.6057  10.6057  90.0000  90.0000  90.0000
 => Preferred orientation parameters:   1.0000  0.0000
 => T.O.F. Peak shape parameter alpha0,beta0,alpha1,beta1/kappa:      0.00000     5.54880     0.00000     0.00000
 => Strain parameters s2,s1,s0:      0.00000     0.00000     0.00000


 ==> CODEWORDS FOR PROFILE PARAMETERS of PATTERN#  1

 => Codeword - Overall scale factor:  0.00000    
 => Codeword  - T.O.F. Extinction parameter:   0.0000
 => Codeword  - Overall temperature factor:      0.00000
 => Codewords - T.O.F. Gaussian variances Sig-2, Sig-1, Sig-0:      0.00000     0.00000     0.00000
 => Codewords - T.O.F. <Unused> Xt,Yt parameters:       0.0000      0.0000
 => Codewords - T.O.F. Gaussian and <unused> Size parameters Z1,Z0  :      0.00000     0.00000
 => Codewords - T.O.F. Lorentzian FWHM Gam-2, Gam-1, Gam-0:      0.00000     0.00000     0.00000
 => Codewords - T.O.F. Lorentzian strain and size parameters (LStr,LSiz):      0.00000     0.00000
 => Codewords - Direct cell parameters:    0.0000   0.0000   0.0000   0.0000   0.0000   0.0000
 => Codewords - Preferred orientation parameters:   0.0000  0.0000
 => Codewords - T.O.F. Peak shape parameter alpha0,beta0,alpha1,beta1/kappa:      0.00000     0.00000     0.00000     0.00000
 => Codewords - Strain parameters s2,s1,s0:      0.00000     0.00000     0.00000


 => Cell constraints according to Laue symmetry: m-3  

        Metric information:
        -------------------

 => Direct cell parameters:

         a =      10.6057      b =      10.6057      c =      10.6057
     alpha =       90.000   beta =       90.000  gamma =       90.000
                        Direct Cell Volume =    1192.9231

 => Reciprocal cell parameters:

         a*=     0.094289      b*=     0.094289      c*=     0.094289
     alpha*=       90.000   beta*=       90.000  gamma*=       90.000
                    Reciprocal Cell Volume =   0.00083828

 => Direct and Reciprocal Metric Tensors:

                   GD                                       GR
    112.4799      0.0000      0.0000          0.008890    0.000000    0.000000
      0.0000    112.4799      0.0000          0.000000    0.008890    0.000000
      0.0000      0.0000    112.4799          0.000000    0.000000    0.008890

 =>  Cartesian frame: x // a; y is in the ab-plane; z is x ^ y   

     Crystal_to_Orthonormal_Matrix              Orthonormal_to_Crystal Matrix
              Cr_Orth_cel                               Orth_Cr_cel  
     10.6057      0.0000      0.0000          0.094289    0.000000    0.000000
      0.0000     10.6057      0.0000          0.000000    0.094289    0.000000
      0.0000      0.0000     10.6057          0.000000    0.000000    0.094289

 =>-------> PROFILE PARAMETERS FOR PATTERN:  2

 => Overall scale factor:    1.81990    
 => T.O.F. Extinction parameter:   0.0000
 => Overall temperature factor:      0.00000
 => T.O.F. Gaussian variances Sig-2, Sig-1, Sig-0:      0.00000    31.98300     0.00000
 => T.O.F. <Unused> Xt,Yt parameters:       0.0000      0.0000
 => T.O.F. Gaussian and <unused> Size parameters Z1,Z0  :      0.00000     0.00000
 => T.O.F. Lorentzian FWHM Gam-2, Gam-1, Gam-0:      0.00000     0.00000     0.00000
 => T.O.F. Lorentzian strain and size parameters (LStr,LSiz):      0.00000     0.00000
 => Direct cell parameters:   10.6057  10.6057  10.6057  90.0000  90.0000  90.0000
 => Preferred orientation parameters:   1.0000  0.0000
 => T.O.F. Peak shape parameter alpha0,beta0,alpha1,beta1/kappa:      0.00000     5.54880     0.00000     0.00000
 => Strain parameters s2,s1,s0:      0.00000     0.00000     0.00000


 ==> CODEWORDS FOR PROFILE PARAMETERS of PATTERN#  2

 => Codeword - Overall scale factor:  0.00000    
 => Codeword  - T.O.F. Extinction parameter:   0.0000
 => Codeword  - Overall temperature factor:      0.00000
 => Codewords - T.O.F. Gaussian variances Sig-2, Sig-1, Sig-0:      0.00000     0.00000     0.00000
 => Codewords - T.O.F. <Unused> Xt,Yt parameters:       0.0000      0.0000
 => Codewords - T.O.F. Gaussian and <unused> Size parameters Z1,Z0  :      0.00000     0.00000
 => Codewords - T.O.F. Lorentzian FWHM Gam-2, Gam-1, Gam-0:      0.00000     0.00000     0.00000
 => Codewords - T.O.F. Lorentzian strain and size parameters (LStr,LSiz):      0.00000     0.00000
 => Codewords - Direct cell parameters:    0.0000   0.0000   0.0000   0.0000   0.0000   0.0000
 => Codewords - Preferred orientation parameters:   0.0000  0.0000
 => Codewords - T.O.F. Peak shape parameter alpha0,beta0,alpha1,beta1/kappa:      0.00000     0.00000     0.00000     0.00000
 => Codewords - Strain parameters s2,s1,s0:      0.00000     0.00000     0.00000


 => Cell constraints according to Laue symmetry: m-3  

 =>-------> PROFILE PARAMETERS FOR PATTERN:  3

 => Overall scale factor:    2.01390    
 => T.O.F. Extinction parameter:   0.0000
 => Overall temperature factor:      0.00000
 => T.O.F. Gaussian variances Sig-2, Sig-1, Sig-0:      0.47600    28.03200     0.00000
 => T.O.F. <Unused> Xt,Yt parameters:       0.0000      0.0000
 => T.O.F. Gaussian and <unused> Size parameters Z1,Z0  :      0.00000     0.00000
 => T.O.F. Lorentzian FWHM Gam-2, Gam-1, Gam-0:      0.00000     0.64100     0.00000
 => T.O.F. Lorentzian strain and size parameters (LStr,LSiz):      0.00000     0.00000
 => Direct cell parameters:   10.6057  10.6057  10.6057  90.0000  90.0000  90.0000
 => Preferred orientation parameters:   1.0000  0.0000
 => T.O.F. Peak shape parameter alpha0,beta0,alpha1,beta1/kappa:      0.00000     5.54880     0.00000     0.00000
 => Strain parameters s2,s1,s0:      0.00000     0.00000     0.00000


 ==> CODEWORDS FOR PROFILE PARAMETERS of PATTERN#  3

 => Codeword - Overall scale factor:  0.00000    
 => Codeword  - T.O.F. Extinction parameter:   0.0000
 => Codeword  - Overall temperature factor:      0.00000
 => Codewords - T.O.F. Gaussian variances Sig-2, Sig-1, Sig-0:      0.00000     0.00000     0.00000
 => Codewords - T.O.F. <Unused> Xt,Yt parameters:       0.0000      0.0000
 => Codewords - T.O.F. Gaussian and <unused> Size parameters Z1,Z0  :      0.00000     0.00000
 => Codewords - T.O.F. Lorentzian FWHM Gam-2, Gam-1, Gam-0:      0.00000     0.00000     0.00000
 => Codewords - T.O.F. Lorentzian strain and size parameters (LStr,LSiz):      0.00000     0.00000
 => Codewords - Direct cell parameters:    0.0000   0.0000   0.0000   0.0000   0.0000   0.0000
 => Codewords - Preferred orientation parameters:   0.0000  0.0000
 => Codewords - T.O.F. Peak shape parameter alpha0,beta0,alpha1,beta1/kappa:      0.00000     0.00000     0.00000     0.00000
 => Codewords - Strain parameters s2,s1,s0:      0.00000     0.00000     0.00000


 => Cell constraints according to Laue symmetry: m-3  

 =>-------> PROFILE PARAMETERS FOR PATTERN:  4

 => Overall scale factor:    2.18520    
 => T.O.F. Extinction parameter:   0.0000
 => Overall temperature factor:      0.00000
 => T.O.F. Gaussian variances Sig-2, Sig-1, Sig-0:      0.00000    31.33500     0.00000
 => T.O.F. <Unused> Xt,Yt parameters:       0.0000      0.0000
 => T.O.F. Gaussian and <unused> Size parameters Z1,Z0  :      0.00000     0.00000
 => T.O.F. Lorentzian FWHM Gam-2, Gam-1, Gam-0:      0.00000     0.00000     0.00000
 => T.O.F. Lorentzian strain and size parameters (LStr,LSiz):      0.00000     0.00000
 => Direct cell parameters:   10.6057  10.6057  10.6057  90.0000  90.0000  90.0000
 => Preferred orientation parameters:   1.0000  0.0000
 => T.O.F. Peak shape parameter alpha0,beta0,alpha1,beta1/kappa:      0.00000     5.54880     0.00000     0.00000
 => Strain parameters s2,s1,s0:      0.00000     0.00000     0.00000


 ==> CODEWORDS FOR PROFILE PARAMETERS of PATTERN#  4

 => Codeword - Overall scale factor:  0.00000    
 => Codeword  - T.O.F. Extinction parameter:   0.0000
 => Codeword  - Overall temperature factor:      0.00000
 => Codewords - T.O.F. Gaussian variances Sig-2, Sig-1, Sig-0:      0.00000     0.00000     0.00000
 => Codewords - T.O.F. <Unused> Xt,Yt parameters:       0.0000      0.0000
 => Codewords - T.O.F. Gaussian and <unused> Size parameters Z1,Z0  :      0.00000     0.00000
 => Codewords - T.O.F. Lorentzian FWHM Gam-2, Gam-1, Gam-0:      0.00000     0.00000     0.00000
 => Codewords - T.O.F. Lorentzian strain and size parameters (LStr,LSiz):      0.00000     0.00000
 => Codewords - Direct cell parameters:    0.0000   0.0000   0.0000   0.0000   0.0000   0.0000
 => Codewords - Preferred orientation parameters:   0.0000  0.0000
 => Codewords - T.O.F. Peak shape parameter alpha0,beta0,alpha1,beta1/kappa:      0.00000     0.00000     0.00000     0.00000
 => Codewords - Strain parameters s2,s1,s0:      0.00000     0.00000     0.00000


 => Cell constraints according to Laue symmetry: m-3  

 =>-------> PROFILE PARAMETERS FOR PATTERN:  5

 => Overall scale factor:    2.11680    
 => T.O.F. Extinction parameter:   0.0000
 => Overall temperature factor:      0.00000
 => T.O.F. Gaussian variances Sig-2, Sig-1, Sig-0:      0.00000     5.38600     0.00000
 => T.O.F. <Unused> Xt,Yt parameters:       0.0000      0.0000
 => T.O.F. Gaussian and <unused> Size parameters Z1,Z0  :      0.00000     0.00000
 => T.O.F. Lorentzian FWHM Gam-2, Gam-1, Gam-0:      0.00000     0.00000     0.00000
 => T.O.F. Lorentzian strain and size parameters (LStr,LSiz):      0.00000     0.00000
 => Direct cell parameters:   10.6057  10.6057  10.6057  90.0000  90.0000  90.0000
 => Preferred orientation parameters:   1.0000  0.0000
 => T.O.F. Peak shape parameter alpha0,beta0,alpha1,beta1/kappa:      0.00000     5.54880     0.00000     0.00000
 => Strain parameters s2,s1,s0:      0.00000     0.00000     0.00000


 ==> CODEWORDS FOR PROFILE PARAMETERS of PATTERN#  5

 => Codeword - Overall scale factor:  0.00000    
 => Codeword  - T.O.F. Extinction parameter:   0.0000
 => Codeword  - Overall temperature factor:      0.00000
 => Codewords - T.O.F. Gaussian variances Sig-2, Sig-1, Sig-0:      0.00000     0.00000     0.00000
 => Codewords - T.O.F. <Unused> Xt,Yt parameters:       0.0000      0.0000
 => Codewords - T.O.F. Gaussian and <unused> Size parameters Z1,Z0  :      0.00000     0.00000
 => Codewords - T.O.F. Lorentzian FWHM Gam-2, Gam-1, Gam-0:      0.00000     0.00000     0.00000
 => Codewords - T.O.F. Lorentzian strain and size parameters (LStr,LSiz):      0.00000     0.00000
 => Codewords - Direct cell parameters:    0.0000   0.0000   0.0000   0.0000   0.0000   0.0000
 => Codewords - Preferred orientation parameters:   0.0000  0.0000
 => Codewords - T.O.F. Peak shape parameter alpha0,beta0,alpha1,beta1/kappa:      0.00000     0.00000     0.00000     0.00000
 => Codewords - Strain parameters s2,s1,s0:      0.00000     0.00000     0.00000


 => Cell constraints according to Laue symmetry: m-3  

 =>-------> PROFILE PARAMETERS FOR PATTERN:  6

 => Overall scale factor:    2.00600    
 => T.O.F. Extinction parameter:   0.0000
 => Overall temperature factor:      0.00000
 => T.O.F. Gaussian variances Sig-2, Sig-1, Sig-0:      0.00000   -17.32600     0.00000
 => T.O.F. <Unused> Xt,Yt parameters:       0.0000      0.0000
 => T.O.F. Gaussian and <unused> Size parameters Z1,Z0  :      0.00000     0.00000
 => T.O.F. Lorentzian FWHM Gam-2, Gam-1, Gam-0:      0.00000     0.00000     0.00000
 => T.O.F. Lorentzian strain and size parameters (LStr,LSiz):      0.00000     0.00000
 => Direct cell parameters:   10.6057  10.6057  10.6057  90.0000  90.0000  90.0000
 => Preferred orientation parameters:   1.0000  0.0000
 => T.O.F. Peak shape parameter alpha0,beta0,alpha1,beta1/kappa:      0.00000     3.15855     0.00000     0.00000
 => Strain parameters s2,s1,s0:      0.00000     0.00000     0.00000


 ==> CODEWORDS FOR PROFILE PARAMETERS of PATTERN#  6

 => Codeword - Overall scale factor:  61.0000    
 => Codeword  - T.O.F. Extinction parameter:   0.0000
 => Codeword  - Overall temperature factor:      0.00000
 => Codewords - T.O.F. Gaussian variances Sig-2, Sig-1, Sig-0:      0.00000    51.00000     0.00000
 => Codewords - T.O.F. <Unused> Xt,Yt parameters:       0.0000      0.0000
 => Codewords - T.O.F. Gaussian and <unused> Size parameters Z1,Z0  :      0.00000     0.00000
 => Codewords - T.O.F. Lorentzian FWHM Gam-2, Gam-1, Gam-0:      0.00000     0.00000     0.00000
 => Codewords - T.O.F. Lorentzian strain and size parameters (LStr,LSiz):      0.00000     0.00000
 => Codewords - Direct cell parameters:    0.0000   0.0000   0.0000   0.0000   0.0000   0.0000
 => Codewords - Preferred orientation parameters:   0.0000  0.0000
 => Codewords - T.O.F. Peak shape parameter alpha0,beta0,alpha1,beta1/kappa:      0.00000    71.00000     0.00000     0.00000
 => Codewords - Strain parameters s2,s1,s0:      0.00000     0.00000     0.00000


 => Cell constraints according to Laue symmetry: m-3  

 => Number of propagation vectors [K] =   0
 => Scattering coefficients from internal table

 => Scattering lengths:

 Y      0.7750
 O      0.5803
 => Scattering coefficients from internal table

 => Scattering lengths:

 Y      0.7750
 O      0.5803
 => Scattering coefficients from internal table

 => Scattering lengths:

 Y      0.7750
 O      0.5803
 => Scattering coefficients from internal table

 => Scattering lengths:

 Y      0.7750
 O      0.5803
 => Scattering coefficients from internal table

 => Scattering lengths:

 Y      0.7750
 O      0.5803

 => Laue symmetry m-3   will be used to generate HKL for pattern#   6
